Repository: sadityakr/EB-in-FGT_CrSBr-vdW-heterostructure

# Switchable Exchange Bias Resulting From Correlated Domain Structures in Orthogonally Coupled Antiferromagnet/Ferromagnet van der Waals Heterostructures

**Kumar, A.**, Hameed, S., Denneulin, T., Balan, A. P., Vas, J., Leutner, K., Gao, L., Gomonay, O., Sinova, J., Dunin-Borkowski, R. E., & Kläui, M.  
*Small* **21**, e06284 (2025). DOI: [10.1002/smll.202506284](https://doi.org/10.1002/smll.202506284)

---

## Overview

This repository contains the experimental data and analysis code supporting the above publication. We study exchange bias (EB) in Fe₃GeTe₂ (FGT) / CrSBr van der Waals heterostructures using Anomalous Hall Effect (AHE) transport measurements. The code quantifies the exchange bias field H_EB and coercive width W as a function of temperature and field-cooling protocol, and characterises domain structures in the heterostructure through Raman, SQUID, and AFM measurements.

---

## Repository structure

```
EB-in FGT-CrSBr/
├── data/                           # Raw measurement files
│   ├── T vs EB/                    # AHE hysteresis loops vs temperature
│   ├── Minor loops/                # Minor loop measurements
│   ├── Training effect/            # Training effect measurements
│   ├── Raman/                      # Raman spectra (.txt)
│   ├── SQUID_Bulk_CrSBr/          # SQUID magnetometry data
│   ├── AFM/                        # AFM topography files
│   └── Theoretical calculations by Helen/  # Calculated magnetization profiles
├── results/                        # Intermediate CSV outputs (read by notebooks)
├── notebooks/                      # Jupyter notebooks — one per analysis topic
│   ├── EB at 10 K.ipynb            # EB hysteresis at 10 K (sample 1)
│   ├── EB at 10 K sample 3.ipynb  # EB hysteresis at 10 K (sample 3)
│   ├── EB_vs_T_PF2500mT.ipynb     # EB vs T, positive field cooling (+2.5 T)
│   ├── EB_vs_T_PFM2500mT.ipynb    # EB vs T, negative field cooling (−2.5 T)
│   ├── HEB_and_W_vs_T.ipynb       # Summary: H_EB and W vs temperature
│   ├── Minor_loops_wPF.ipynb      # Minor loops with prior field
│   ├── Training_effect_PF2500mT.ipynb  # Training effect
│   ├── Raman_FGT_CrSBr.ipynb     # Raman characterisation
│   ├── SQUID_Bulk_MvsH.ipynb     # SQUID bulk magnetometry (CrSBr)
│   ├── AFM line cuts.ipynb        # AFM topography line profiles
│   ├── Theory_CrSBr hysteresis calculation.ipynb
│   ├── Theory_CrSBr_magnetization profile along c.ipynb
│   └── Theory_M_FM_and_AFM_along_Z.ipynb
├── scripts/                        # Installable Python package
│   ├── data_loader.py              # AHE_hysteresis class (HDF5 + .txt reader)
│   ├── ahe_collection.py          # AHE_Collection batch loader
│   └── utils/
│       └── notebook_setup.py      # setup_notebook(), Okabe-Ito palette
├── pyproject.toml
├── requirements.txt
├── LICENSE                         # MIT (code)
└── LICENSE-DATA                    # CC BY 4.0 (data/)
```

---

## Usage

Open the notebooks in the order that matches the analysis you want to reproduce:

| Notebook | What it produces |
|---|---|
| `EB at 10 K.ipynb` | Hysteresis loops and H_EB at 10 K |
| `EB_vs_T_PF2500mT.ipynb` | H_EB and W vs T (positive FC); saves CSV to `results/` |
| `EB_vs_T_PFM2500mT.ipynb` | H_EB and W vs T (negative FC); saves CSV to `results/` |
| `HEB_and_W_vs_T.ipynb` | Summary figures (reads the two CSVs above) |
| `Minor_loops_wPF.ipynb` | Minor loop analysis |
| `Training_effect_PF2500mT.ipynb` | Training effect |
| `Raman_FGT_CrSBr.ipynb` | Raman spectra of FGT and CrSBr |
| `SQUID_Bulk_MvsH.ipynb` | M vs H for bulk CrSBr (all axes) |
| `AFM line cuts.ipynb` | AFM topography line cuts |
| `Theory_*.ipynb` | Theoretical magnetization profiles |

**Note:** `HEB_and_W_vs_T.ipynb` depends on outputs from the two `EB_vs_T_*.ipynb` notebooks. Run those first if you want to regenerate the CSVs.

---

## Data formats

| Directory | Format | Reader |
|---|---|---|
| `data/T vs EB/` | HDF5 (`.hdf5`) and tab-delimited `.txt` | `AHE_hysteresis` in `scripts/data_loader.py` |
| `data/Minor loops/` | HDF5 / `.txt` | `AHE_hysteresis` |
| `data/Training effect/` | HDF5 / `.txt` | `AHE_hysteresis` |
| `data/Raman/` | Tab-delimited `.txt` (wavenumber, intensity) | `pandas.read_csv` |
| `data/SQUID_Bulk_CrSBr/` | Tab-delimited `.txt` (field, magnetization) | `pandas.read_csv` |
| `data/AFM/` | Line-cut `.txt` files | `pandas.read_csv` |
| `results/*.csv` | Columns: `T`, `HEB`, `W`, `C1`, `C2` | `pandas.read_csv` |

The `AHE_hysteresis` class auto-detects HDF5 vs text format and returns field (mT) and Hall voltage (µV) arrays with correct polarity.

---

## Citation

If you use this code or data, please cite:

```bibtex
@article{kumar2025switchable,
  author  = {Kumar, Aditya and Hameed, Sadeed and Denneulin, Thibaud and
             Balan, Aravind Puthirath and Vas, Joseph and Leutner, Kilian and
             Gao, Lei and Gomonay, Olena and Sinova, Jairo and
             Dunin-Borkowski, Rafal E. and Kl{\"{a}}ui, Mathias},

File: results/PFP2500mT_Tvs_EB.csv
label,T,HEB,offset,AHE,W,C1,C2
10 K,10,-47.12304854298181,40.612189,59.772107000000005,87.68480155071919,-134.807850093701,40.56175300773738
20 K,20,-38.41638975821547,15.352821999999996,29.058963999999996,79.22391776062541,-117.64030751884088,40.80752800240993
31 K,31,-35.943611915247885,15.417741000000003,28.996747000000003,66.25008617282265,-102.19369808807053,30.306474257574763
41 K,41,-35.1241108648947,15.694091,28.876607,57.63206223940678,-92.75617310430148,22.507951374512082
51 K,51,-36.043531104706574,15.957119000000006,28.665139000000003,51.5590474482328,-87.60257855293938,15.515516343526237
61 K,61,-27.84390353473218,16.275739,28.329813,49.47212977410061,-77.31603330883279,21.628226239368423
71 K,71,-33.69910195971695,16.237479000000004,28.265767,43.66764874531078,-77.36675070502773,9.968546785593835
81 K,81,-29.279383251721683,16.185902,27.376364000000002,43.33164132153294,-72.61102457325462,14.052258069811263
91 K,91,-31.49986554670597,16.575629000000003,26.757941,36.4021830571153,-67.90204860382127,4.90231751040933
101 K,101,-25.106643984481323,16.939337,26.060639,32.593573158449324,-57.70021714293065,7.486929173967999
111 K,111,-24.103331910773786,17.315807,25.284717,32.88711447829638,-56.990446389070165,8.783782567522593
121 K,121,-16.02343291104394,17.687636999999995,24.451614999999997,22.38966943106079,-38.41310234210473,6.366236520016851
132 K,132,1.2281599792150448,18.087099000000002,23.525085000000004,5.688136705484825,-4.4599767262697805,6.91629668469987
142 K,142,1.8149360701562829,18.639598999999997,22.428509,5.766516980262899,-3.9515809101066157,7.5814530504191815
152 K,152,2.1000536757680837,19.053119000000002,21.330941000000003,4.7953570639021414,-2.6953033881340582,6.8954107396702256

File: results/PFPM2500mT_Tvs_EB.csv
label,T,HEB,offset,AHE,W,C1,C2
10 K,10,45.28653240240595,14.621173999999996,29.519523999999997,82.22470307411446,127.51123547652041,-36.938170671708505
21 K,21,39.68440887082617,14.329855000000002,29.071007,72.79794694189258,112.48235581271875,-33.113538071066415
31 K,31,33.08723007512591,14.465338,29.049294,64.39231252256283,97.47954259768875,-31.305082447436927
41 K,41,33.55427138391828,14.650463000000006,28.996513000000004,59.2005580717767,92.75482945569497,-25.646286687858424
51 K,51,30.3760753877233,14.925475,28.764591000000003,57.23411071369763,87.61018610142094,-26.858035325974335
71 K,71,28.338576064066064,15.497701000000005,27.975037,44.25709334236171,72.59566940642777,-15.918517278295646
91 K,91,29.1119752288737,16.105574999999998,26.810318999999996,38.797159209024784,67.90913443789849,-9.685183980151088
112 K,112,22.742294287891827,16.729913,25.359838999999997,29.892583193035737,52.634877480927564,-7.150288905143907
132 K,132,-2.1178644940263522,17.279697,23.581077,5.822017345925299,3.704152851898947,-7.939881839951651
152 K,152,-3.1833494018821327,17.861701999999998,21.477619999999998,3.8624657542932788,0.679116352411146,-7.045815156175411
